Repository: INNO-KAIST/INNO-Analytics

# INNO Analytics

STEM 이미지·EDS 스펙트럼·SI(원소 맵)·격자 FFT·EDS 간섭 검사·Energy Diagram·DRE(속도식 모델)·XPS·Image Analysis(ImageJ 방식) 분석을 브라우저 안에서 하는 단일 HTML 앱. 서버·로그인 없음.

## 폴더 지도
```
INNO Analytics/
├─ INNO Analytics.html      ← 앱 본체(이것 하나로 동작). GitHub Pages 배포 대상
├─ README.md                ← 이 폴더 안내
├─ data/
│   └─ kfactors_NaLnF4.json ← EDS 정량용 k-인자 세트(앱의 ‘k세트 불러오기’로 읽음, 흡수 보정 없이 잰 값)
├─ docs/
│   ├─ 사용 가이드.md
│   └─ HISTORY.md           ← 작업 이력·교훈·문서 색인
├─ modules/                 ← 탭 모듈 원본 (HTML 에 주입됨)
│   ├─ inject_all.py        ← python modules/inject_all.py "INNO Analytics.html" "INNO Analytics.html"
│   ├─ energy_diagram/  dre/  interf/  xps/  image/   (src·data·build·test)
│   ├─ dre_study/           ← DRE 연구 기록(스크립트·결과 tgz·그림)
│   └─ terms_map.py
└─ _drive_backup/           ← Drive 보관용 (RESTORE.md · 백업 만들기.bat)
```

## 쓰는 법 · 고치는 법 · 배포
- 본체(`INNO Analytics.html`)는 **HTML 자체가 원본**이다. 다만 Energy Diagram·DRE·간섭 검사 추천·XPS·Image Analysis 탭은
  `modules/*/src` 가 원본이고 `modules/inject_all.py` 가 HTML 에 표지(`<!-- INNO-ED:BEGIN -->` 등) 사이로 주입한다(멱등).
  모듈을 고쳤다면: `python modules/inject_all.py "INNO Analytics.html" "INNO Analytics.html"`.
- 배포: `python "../INNO Deploy/inno_deploy.py" push analytics` → https://inno-kaist.github.io/INNO-Analytics/

- 사용법: `docs/` 의 가이드 · 작업 이력과 교훈: `docs/HISTORY.md`
- 백업(Google Drive): `_drive_backup/백업 만들기.bat` 실행 → `_drive_backup` 폴더를 Drive 에 올림. 복구는 `_drive_backup/RESTORE.md`.

File: data/kfactors_NaLnF4.json
{
 "format": "inno-analytics-kfactors",
 "version": 5,
 "sets": [
  {
   "id": "seed_nalnf4",
   "name": "NaLnF4 (F·Lu·Tm) · 200 kV Talos F200X",
   "at": "2026-08-25",
   "cond": {
    "kV": 200,
    "det": "Super-X (4× windowless SDD)",
    "fwhmMn": 129.2,
    "disp": 5,
    "inst": "Talos F200X",
    "takeoff": 22.0
   },
   "ref": "F",
   "refFam": "K",
   "mode": "at",
   "comp": {
    "F": 4,
    "Lu": 0.7766,
    "Tm": 0.2234
   },
   "k": {
    "Lu_L": 2.1019,
    "F_K": 1,
    "Tm_L": 2.0294
   },
   "src": "SI .emd 입자 ROI(HAADF 상위 25%)",
   "note": "입자 ROI에서 F:(Lu+Tm)=4:1 로 재고 다른 배율의 독립 취득으로 교차검증. Na는 입자 밖에도 상당량 있어(HAADF 십분위 분석) 화학량론 제약으로 쓸 수 없어 제외.",
   "abs": {
    "on": false,
    "why": "이 k 는 흡수 보정 없이 쟀습니다 — 잴 당시 입자 크기의 흡수가 k 에 배어 있습니다.",
    "howto": "[표준시료로 k 재기]에서 시료 형상과 크기·밀도를 넣고 다시 재면 크기에 묶이지 않는 참 k 가 나옵니다. 크기는 [HAADF 에서 재기]로 그 파일에서 직접 잴 수 있습니다.",
    "scale": "이 k 를 뽑은 SI 파일에서 재면 지름 중앙값 13.7 nm(10~90% 10.0~18.0, 피복률 35%)입니다. 이 크기에서 흡수 편향은 1% 안쪽이라 참 k 와 거의 차이가 없습니다.",
    "caveat": "위 숫자는 그 파일에 한정됩니다. 입자 크기는 데이터마다 다르므로, 새 데이터를 정량할 때는 그 데이터에서 다시 재고 크기 민감도를 확인하세요."
   }
  }
 ]
}
