Repository: INNO-KAIST/INNO-Analytics

# INNO Analytics

STEM 이미지·EDS 스펙트럼·SI(원소 맵)·격자 FFT·EDS 간섭 검사·Energy Diagram·DRE(속도식 모델)·XPS·Image Analysis(ImageJ 방식) 분석을 브라우저 안에서 하는 단일 HTML 앱. 서버·로그인 없음.

## 폴더 지도
```
INNO Analytics/
├─ INNO Analytics.html      ← 앱 본체(이것 하나로 동작). GitHub Pages 배포 대상
├─ README.md                ← 이 폴더 안내
├─ data/
│   └─ kfactors_NaLnF4.json ← EDS 정량용 k-인자 세트(앱의 ‘k세트 불러오기’로 읽음, 흡수 보정 없이 잰 값)
├─ docs/
│   ├─ 사용 가이드.md
│   └─ HISTORY.md           ← 작업 이력·교훈·문서 색인
├─ modules/                 ← 탭 모듈 원본 (HTML 에 주입됨)
│   ├─ inject_all.py        ← python modules/inject_all.py "INNO Analytics.html" "INNO Analytics.html"
│   ├─ energy_diagram/  dre/  interf/  xps/  image/   (src·data·build·test)
│   ├─ dre_study/           ← DRE 연구 기록(스크립트·결과 tgz·그림)
│   └─ terms_map.py
└─ _drive_backup/           ← Drive 보관용 (RESTORE.md · 백업 만들기.bat)
```

## 쓰는 법 · 고치는 법 · 배포
- 본체(`INNO Analytics.html`)는 **HTML 자체가 원본**이다. 다만 Energy Diagram·DRE·간섭 검사 추천·XPS·Image Analysis 탭은
  `modules/*/src` 가 원본이고 `modules/inject_all.py` 가 HTML 에 표지(`<!-- INNO-ED:BEGIN -->` 등) 사이로 주입한다(멱등).
  모듈을 고쳤다면: `python modules/inject_all.py "INNO Analytics.html" "INNO Analytics.html"`.
- 배포: `python "../INNO Deploy/inno_deploy.py" push analytics` → https://inno-kaist.github.io/INNO-Analytics/

- 사용법: `docs/` 의 가이드 · 작업 이력과 교훈: `docs/HISTORY.md`
- 백업(Google Drive): `_drive_backup/백업 만들기.bat` 실행 → `_drive_backup` 폴더를 Drive 에 올림. 복구는 `_drive_backup/RESTORE.md`.

# XPS reference implementation (Python) — `test/ref/`

An independent Python 3 (numpy 2.x / scipy 1.18) implementation of `../../SPEC.md` v1. I wrote it from the
spec alone and did not read the JS engine (`src/`). Its purpose is adversarial validation: the JS engine and
this code should agree within the tolerances listed below. Where they disagree, either the spec is ambiguous or
one of the two implementations is wrong.

| file | role |
|---|---|
| `xps_ref.py` | library: lineshapes, backgrounds, model/fit, covariance and statistics, TPP-2M, transmission, at%, noise κ |
| `make_fixtures.py` | regenerates `fixtures/*.json` (`python3 make_fixtures.py all`, ~1 min) |
| `validate.py` | self-checks and third-party comparison; writes `fixtures/validation.json` (~3 min) |
| `fixtures/lineshapes.json` | 41 lineshape cases |
| `fixtures/backgrounds.json` | 40 real cases (8 regions × 5 types) + 7 synthetic cases |
| `fixtures/fits.json` | 7 synthetic fits with known truth + 3 real fits (C1s, O1s, Ta4f) |
| `fixtures/quant.json` | TPP-2M values, a TPP-2M literature check, toy at% for 4 T × 3 λ options |
| `fixtures/validation.json` | results of `validate.py` |

All arrays are stored at full double precision. Energies are binding energies (BE) in ascending order, as the
spec requires internally. Real data are taken from `../data/bct600/*.txt` (sorted ascending, treated as CPS with
c = 1). Every fixture contains the sliced `E` and `y` arrays, so the loader and region slicing cannot be a source
of disagreement.

---------------------------------------------------------------------------------------------------------

## 1. Fixture schemas

## 2. Numerical methods (reference side)

* **V** — `scipy.special.wofz`. The limits are handled exactly: wG = 0 gives L and wL = 0 gives G.
* **GLP** — J(m) = (π/√b)·erfcx(√(a/b)), or √(π/a) when m = 0.
* **GLT** — closed form.
  * G⊗e is the ex-Gaussian `(1/2τ)exp(−x²/2s²)erfcx((s/τ−x/s)/√2)`. For z < 0 it is rewritten with
    `erfcx(z)=2e^{z²}−erfcx(−z)` to avoid 0·∞.
  * L⊗e = (1/πτ)·Im[e^{z}E₁(z)] with z = −(x+iγ)/τ.
  * Both are checked against quad (agreement < 1e-12).
* **DS**
  * ds = Re[e^{−iπα/2}(γ−ix)^{α−1}]. The tail lies on the x > 0 side, as the spec requires.
  * The antiderivative is Re[i·e^{−iπα/2}(γ−ix)^α/α], or atan(x/γ) when α = 0. It is used for the region
    integral, so the inner integral is exact.
  * Gaussian convolution: fixtures use adaptive quad (epsrel 1e-12). Fits use a trapezoid on ±10σ with
    h = min(σ,γ)/40, which is exponentially accurate for an analytic integrand (agreement with quad < 1e-12).
* **LA** — N is analytic via `gammaln`. The convolution is done by quad (fixtures) or by a trapezoid with
  h = min(σ,F/2)/60 (fits). These agree to < 2e-9 relative to the maximum. The remaining error comes from the
  2nd-derivative kink at x = 0.
* **Backgrounds** are exactly the discrete operations in the spec.
  * Cumulative trapezoid on the data grid.
  * Shirley starts from B₀ = y_lo. It stops when max|ΔB| < 1e-7(|Δy|+1e-12), or after 200 iterations.
  * smart applies `min(B, ys)` after every update.
  * Tougaard I(E_k) is the trapezoid over E′ ∈ [E_0, E_k]. I(E_hi) is found by `np.interp`.
* **Smoothing (ys)**
  * A local quadratic LSQ fit on the window [i−h, i+h], truncated at the ends of the region.
  * h = max(2, round_half_up(0.25/ΔE)), where ΔE is the median |ΔE| of the region.
* **Fit**

File: modules/xps/test/ref/biesinger/b2011_co.txt
# Biesinger et al. 2011, Table 5 (Co 2p3/2): per peak BE|%|FWHM PE10|FWHM PE20 (d = spacing to previous peak)
Compound|P1 BE|%|F10|F20|P2 BE|d|%|F10|F20|P3 BE|d|%|F10|F20|P4 BE|d|%|F10|F20|P5 BE|d|%|F10|F20
Co(0)|778.1|81.0|0.70|0.75|781.1|3.00|11.0|3.00|3.00|783.1|2.00|8.0|3.00|3.00||||||||||
CoO|780.0|46.6|2.23|2.24|782.1|2.10|25.7|2.59|2.66|785.5|3.40|1.6|2.42|2.29|786.5|1.00|26.1|5.28|4.98|||||
Co(OH)2|780.4|38.1|2.01|2.04|782.2|1.80|26.6|2.60|2.55|786.0|3.79|33.0|4.47|4.47|790.4|4.40|2.4|2.33|2.33|||||
CoOOH|780.1|61.4||1.48|781.4|1.32|24.5||1.48|783.1|1.68|5.2||1.48|790.1|7.07|8.9||3.30|||||
Co3O4|779.6|40.5|1.38|1.39|780.9|1.30|29.1|1.55|1.62|782.2|1.30|15.2|1.94|2.18|785.2|3.00|8.1|4.28|4.44|789.5|4.30|7.2|3.15|3.29

File: modules/xps/test/ref/biesinger/b2011_cr_mn.txt
# Biesinger et al., Appl. Surf. Sci. 257 (2011) 2717, Table 1 (Cr 2p3/2) — copied from the journal HTML table 2026-10-31
Compound|Peak 1 (eV)|%|Peak 2 (eV)|dP2-P1|%|Peak 3 (eV)|dP3-P2|%|Peak 4 (eV)|dP4-P3|%|Peak 5 (eV)|dP5-P4|%|FWHM PE10|FWHM PE20
Cr(0)|574.2|100|||||||||||||0.80|0.90
Cr(III) Oxide|575.7|36|576.7|1.01|35|577.5|0.78|19|578.5|1.00|8|578.9|0.41|5|0.88|0.94
Cr(III) hydroxide|577.3|100|||||||||||||2.58|2.60
FeCr2O4 (Chromite)|575.9|41|577.0|1.09|39|577.9|0.88|13|578.9|1.04|7||||1.12|1.20
NiCr2O4|575.2|35|576.2|1.02|34|577.0|0.81|18|578.1|1.05|9|579.2|1.13|4|1.09|
Cr(VI) mixed species|579.5|100|||||||||||||1.40|1.50
Cr(VI) oxide|579.6|100|||||||||||||1.28|1.38
# Table 3 (Mn 2p3/2)
Compound|Peak 1 (eV)|%|Peak 2 (eV)|dP2-P1|%|Peak 3 (eV)|dP3-P2|%|Peak 4 (eV)|dP4-P3|%|Peak 5 (eV)|dP5-P4|%|Peak 6 (eV)|dP6-P5|%|FWHM PE10|FWHM PE20
Mn(0)|638.6|87.0|639.6|1.00|13.0|||||||||||||0.74|0.79
Mn(II) MnO|640.2|24.0|641.1|0.97|27.8|642.1|0.93|22.1|643.0|0.95|12.5|644.2|1.14|4.7|645.9|1.75|9.1|1.21|1.23
Mn(III) Mn2O3|640.8|18.9|641.9|1.10|44.5|643.1|1.27|25.3|644.6|1.50|8.5|646.2|1.62|3.1||||1.65|1.75
Mn(III) Manganite (MnOOH)|641.0|24.0|641.7|0.70|24.0|642.5|0.81|27.8|643.5|1.02|17.5|644.9|1.37|6.7||||1.34|1.35
Mn(IV) MnO2|641.9|41.7|642.7|0.86|26.5|643.4|0.70|15.5|644.2|0.75|9.1|645.0|0.85|4.9|646.0|1.00|2.5|0.84|0.91
Mn(IV) Pyrolusite (MnO2)|641.8|21.0|642.7|0.87|27.4|643.5|0.75|16.1|644.3|0.81|8.9|645.2|0.91|4.6|646.2|1.03|2.1|0.92|0.99
Mn(VI) K2MnO4|643.8|100.0||||||||||||||||1.31|1.40
Mn(VII) KMnO4|645.5|100.0||||||||||||||||0.98|1.08

File: modules/xps/test/ref/biesinger/b2011_fe.txt
# Biesinger et al. 2011, Table 4 (Fe 2p3/2): per peak BE|FWHM(PE10)|%  (d = spacing to previous peak, printed)
# Printed typos noted: alpha-Fe2O3 P4 "713.3" with d 0.9 (=712.3 by spacing); gamma-Fe2O3 P3 d "13.0" (=1.0); alpha-FeOOH P4 "711.2|1.21". Use the printed averages.
# Fe(0): asymmetric shape LA(1.2,4.8,3), FWHM 0.88 (PE10). Fe3O4 = Fe2+ (2 peaks) + Fe3+ (5 peaks) rows; Fe3+ satellite buried under Fe2+ 2p1/2.
Compound|P1|F|%|P2|d|F|%|P3|d|F|%|P4|d|F|%|P5|d|F|%|P6|d|F|%
Fe(0)|706.6|0.88|100.0
FeO|708.4|1.4|24.2|709.7|1.3|1.6|30.1|710.9|1.2|1.6|14.5|712.1|1.2|2.9|25.6|715.4|3.3|2.5|5.6
Ave. Fe2O3|709.8|1.1|26.8|710.8|1.0|1.3|24.7|711.6|0.8|1.3|18.9|712.7|1.1|1.4|10.1|713.7|1.1|2.0|10.0|719.3|5.6|2.6|9.3
Ave. FeOOH|710.3|1.4|27.0|711.3|1.0|1.3|26.5|712.2|0.9|1.4|20.6|713.3|1.1|1.4|11.3|714.4|1.1|1.8|6.3|719.7|5.3|2.9|8.3
gamma-FeOOH|710.3|1.4|27.3|711.3|1.0|1.4|27.6|712.3|1.0|1.4|20.1|713.3|1.0|1.4|10.5|714.4|1.1|1.8|5.4|719.5|5.1|2.8|8.9
Average Fe(III)|710.0|1.2|26.9|711.0|1.0|1.3|25.6|711.9|0.9|1.4|19.7|713.0|1.1|1.4|10.7|714.1|1.1|1.9|8.1|719.5|5.4|2.7|8.8
Fe3O4 2+|708.4|1.2|16.6|709.2|0.8|1.2|14.8
Fe3O4 3+|710.2|1.4|23.7|711.2|1.0|1.4|17.8|712.3|1.1|1.4|12.2|713.4|1.1|1.4|5.7|714.5|1.1|3.3|9.1
FeCr2O4 (Chromite)|709.0|2.0|40.5|710.3|1.2|1.5|12.9|711.2|0.9|1.5|17.8|713.0|1.2|1.5|8.3|713.8|1.4|3.6|20.6
NiFe2O4|709.5|2.0|34.1|710.7|1.3|2.0|33.2|712.2|1.4|2.0|22.3|713.7|1.6|2.0|10.4
FeCO3 (Siderite)|709.8|1.5|24.3|711.1|1.3|1.5|13.2|712.0|0.9|3.6|41.9|715.6|3.6|3.4|20.0|719.4|3.8|1.5|0.70

File: modules/xps/test/ref/biesinger/b2011_ni.txt
# Biesinger et al. 2011, Table 6 (Ni 2p3/2): per peak BE|%|F10|F20 (d = spacing to previous)
# Ni metal peak 1 shape: "New line shape" LA(1.1,2.2,10) (old: A(0.4,0.55,10)GL(30)). BEs significant to 0.1 eV; splittings more accurate.
Compound|P1|%|F10|F20|P2|d|%|F10|F20|P3|d|%|F10|F20|P4|d|%|F10|F20|P5|d|%|F10|F20|P6|d|%|F10|F20|P7|d|%|F10|F20
Ni Metal (new line shape)|852.6|81.2|0.94|0.95|856.3|3.65|6.3|2.70|2.70|858.7|2.38|12.5|2.70|2.70
NiO|853.7|14.3|0.98|1.02|855.4|1.71|44.2|2.04|3.25|860.9|5.44|34.0|3.85|3.76|864.0|3.10|3.6|1.97|2.04|866.3|2.38|3.9|2.60|2.44
Ni(OH)2|854.9|7.4|1.12|1.16|855.7|0.77|45.3|1.5|2.29|857.7|2.02|3.0|1.59|1.59|860.5|2.79|1.4|1.06|1.06|861.5|1.00|39.2|4.64|4.65|866.5|4.96|3.7|3.08|3.01
Gamma NiOOH|854.6|13.8|1.40||855.3|0.70|12.4|6.50||855.7|0.36|9.7|1.40||856.5|0.78|20.7|1.40||857.8|1.33|8.7|1.90||861.0|3.20|23.3|4.00||864.4|3.38|11.4|4.40|
NiCr2O4|853.8|7.0|1.22|1.30|855.8|1.95|20.5|1.82|1.86|856.5|0.71|24.7|3.91|7.01|861.0|4.50|2.3|1.27|1.33|861.3|0.26|39.4|4.34|4.31|866.0|4.73|6.1|2.07|2.13
NiFe2O4|854.5|17.3|1.35|1.36|856.0|1.52|38.2|3.03|2.98|861.4|5.41|38.5|4.49|4.50|864.7|3.29|2.8|3.04|3.01|867.0|2.27|3.2|2.61|2.66

File: modules/xps/test/ref/biesinger/b2017_cu.txt
# Biesinger, Surf. Interface Anal. 49 (2017) 1325, Table 4 (Cu 2p3/2 curve-fitting parameters, 20 eV PE, Kratos; Cu(0) 932.63 ISO).
# columns: P1 BE|%|FWHM|GL(x) ; then per peak: BE|%|d(prev)|FWHM
Cu(0)|932.63|100|0.83|90
Cu2O|932.18|100|1.00|80
CuO|933.11|31|2.07|30|934.48|33|1.37|3.05|940.52|3|6.04|1.03|941.66|28|1.13|3.55|943.71|6|2.05|1.17
Cu(OH)2|934.67|60|2.85|30|939.30|6|4.63|2.80|942.20|28|2.90|3.66|944.12|7|1.92|1.76
CuF2|936.52|61|3.69|30|942.41|27|5.89|3.39|944.25|12|1.84|2.14
CuCl|932.34|100|1.07|78
CuCl2|935.26|63|1.54|90|942.14|10|6.88|1.09|943.35|14|1.21|1.75|945.22|13|1.87|1.57
CuSO4|934.66|7|1.35|30|936.33|46|1.67|3.54|940.18|16|3.85|1.80|942.72|22|2.54|3.07|944.63|9|1.91|1.93
# A1s/Bs (main/shake-up area, 100 % Cu(II), PE 20): Cu(OH)2 1.57, CuO 1.89, CuF2 1.56, CuCl2 1.63, CuBr2 2.45
# Modified Auger parameter (Table 2): Cu(0) 1851.24, Cu2O 1849.17, CuO 1851.33, Cu(OH)2 1850.92
