Repository: INNO-KAIST/INNO-Analytics

# INNO Analytics

STEM 이미지·EDS 스펙트럼·SI(원소 맵)·격자 FFT·EDS 간섭 검사·Energy Diagram·DRE(속도식 모델)·XPS·Image Analysis(ImageJ 방식) 분석을 브라우저 안에서 하는 단일 HTML 앱. 서버·로그인 없음.

## 폴더 지도
```
INNO Analytics/
├─ INNO Analytics.html      ← 앱 본체(이것 하나로 동작). GitHub Pages 배포 대상
├─ README.md                ← 이 폴더 안내
├─ data/
│   └─ kfactors_NaLnF4.json ← EDS 정량용 k-인자 세트(앱의 ‘k세트 불러오기’로 읽음, 흡수 보정 없이 잰 값)
├─ docs/
│   ├─ 사용 가이드.md
│   └─ HISTORY.md           ← 작업 이력·교훈·문서 색인
├─ modules/                 ← 탭 모듈 원본 (HTML 에 주입됨)
│   ├─ inject_all.py        ← python modules/inject_all.py "INNO Analytics.html" "INNO Analytics.html"
│   ├─ energy_diagram/  dre/  interf/  xps/  image/   (src·data·build·test)
│   ├─ dre_study/           ← DRE 연구 기록(스크립트·결과 tgz·그림)
│   └─ terms_map.py
└─ _drive_backup/           ← Drive 보관용 (RESTORE.md · 백업 만들기.bat)
```

## 쓰는 법 · 고치는 법 · 배포
- 본체(`INNO Analytics.html`)는 **HTML 자체가 원본**이다. 다만 Energy Diagram·DRE·간섭 검사 추천·XPS·Image Analysis 탭은
  `modules/*/src` 가 원본이고 `modules/inject_all.py` 가 HTML 에 표지(`<!-- INNO-ED:BEGIN -->` 등) 사이로 주입한다(멱등).
  모듈을 고쳤다면: `python modules/inject_all.py "INNO Analytics.html" "INNO Analytics.html"`.
- 배포: `python "../INNO Deploy/inno_deploy.py" push analytics` → https://inno-kaist.github.io/INNO-Analytics/

- 사용법: `docs/` 의 가이드 · 작업 이력과 교훈: `docs/HISTORY.md`
- 백업(Google Drive): `_drive_backup/백업 만들기.bat` 실행 → `_drive_backup` 폴더를 Drive 에 올림. 복구는 `_drive_backup/RESTORE.md`.

# XPS reference implementation (Python) — `test/ref/`

An independent Python 3 (numpy 2.x / scipy 1.18) implementation of `../../SPEC.md` v1. I wrote it from the
spec alone and did not read the JS engine (`src/`). Its purpose is adversarial validation: the JS engine and
this code should agree within the tolerances listed below. Where they disagree, either the spec is ambiguous or
one of the two implementations is wrong.

| file | role |
|---|---|
| `xps_ref.py` | library: lineshapes, backgrounds, model/fit, covariance and statistics, TPP-2M, transmission, at%, noise κ |
| `make_fixtures.py` | regenerates `fixtures/*.json` (`python3 make_fixtures.py all`, ~1 min) |
| `validate.py` | self-checks and third-party comparison; writes `fixtures/validation.json` (~3 min) |
| `fixtures/lineshapes.json` | 41 lineshape cases |
| `fixtures/backgrounds.json` | 40 real cases (8 regions × 5 types) + 7 synthetic cases |
| `fixtures/fits.json` | 7 synthetic fits with known truth + 3 real fits (C1s, O1s, Ta4f) |
| `fixtures/quant.json` | TPP-2M values, a TPP-2M literature check, toy at% for 4 T × 3 λ options |
| `fixtures/validation.json` | results of `validate.py` |

All arrays are stored at full double precision. Energies are binding energies (BE) in ascending order, as the
spec requires internally. Real data are taken from `../data/bct600/*.txt` (sorted ascending, treated as CPS with
c = 1). Every fixture contains the sliced `E` and `y` arrays, so the loader and region slicing cannot be a source
of disagreement.

---------------------------------------------------------------------------------------------------------

## 1. Fixture schemas

## 2. Numerical methods (reference side)

* **V** — `scipy.special.wofz`. The limits are handled exactly: wG = 0 gives L and wL = 0 gives G.
* **GLP** — J(m) = (π/√b)·erfcx(√(a/b)), or √(π/a) when m = 0.
* **GLT** — closed form.
  * G⊗e is the ex-Gaussian `(1/2τ)exp(−x²/2s²)erfcx((s/τ−x/s)/√2)`. For z < 0 it is rewritten with
    `erfcx(z)=2e^{z²}−erfcx(−z)` to avoid 0·∞.
  * L⊗e = (1/πτ)·Im[e^{z}E₁(z)] with z = −(x+iγ)/τ.
  * Both are checked against quad (agreement < 1e-12).
* **DS**
  * ds = Re[e^{−iπα/2}(γ−ix)^{α−1}]. The tail lies on the x > 0 side, as the spec requires.
  * The antiderivative is Re[i·e^{−iπα/2}(γ−ix)^α/α], or atan(x/γ) when α = 0. It is used for the region
    integral, so the inner integral is exact.
  * Gaussian convolution: fixtures use adaptive quad (epsrel 1e-12). Fits use a trapezoid on ±10σ with
    h = min(σ,γ)/40, which is exponentially accurate for an analytic integrand (agreement with quad < 1e-12).
* **LA** — N is analytic via `gammaln`. The convolution is done by quad (fixtures) or by a trapezoid with
  h = min(σ,F/2)/60 (fits). These agree to < 2e-9 relative to the maximum. The remaining error comes from the
  2nd-derivative kink at x = 0.
* **Backgrounds** are exactly the discrete operations in the spec.
  * Cumulative trapezoid on the data grid.
  * Shirley starts from B₀ = y_lo. It stops when max|ΔB| < 1e-7(|Δy|+1e-12), or after 200 iterations.
  * smart applies `min(B, ys)` after every update.
  * Tougaard I(E_k) is the trapezoid over E′ ∈ [E_0, E_k]. I(E_hi) is found by `np.interp`.
* **Smoothing (ys)**
  * A local quadratic LSQ fit on the window [i−h, i+h], truncated at the ends of the region.
  * h = max(2, round_half_up(0.25/ΔE)), where ΔE is the median |ΔE| of the region.
* **Fit**

File: modules/xps/test/ref/lit2/cole2020_y.txt
# Cole, Kirk, Thorpe, Surf. Sci. Spectra 27 (2020) — Thermo K-Alpha-class, Avantage 5, C 1s = 284.8 eV. Copied from journal HTML 2026-11-01.
## "Surface Y2O3 layer formed on air exposed Y powder", SSS 27, 024010 (doi 10.1116/6.0000475): component|BE|FWHM|area
Y 3d5/2 Y metal|156.4|0.86|1088
Y 3d3/2 Y metal|158.4|0.86|750
Y 3d5/2 Y2O3|157.5|2.38|25209
Y 3d3/2 Y2O3|159.5|2.38|17376
O 1s Y2O3 lattice|529.2|1.45
O 1s OH/C-O|531.5|2.01
## "Y(OH)3 powder", SSS 27, 024007 (doi 10.1116/6.0000317)
Y 3d5/2 Y(OH)3|157.9|1.52|14138
Y 3d3/2 Y(OH)3|160.0|1.52|9745
Y 3d5/2 YCl3|158.8|2.30|5483
Y 3d3/2 YCl3|160.8|2.30|3780
O 1s hydroxide|531.4|1.72
# Y 3d SO splitting 2.0–2.1 eV; area 3d3/2/3d5/2 = 0.69 (from areas, Avantage SF ratio 2.742/3.978 = 0.689)

File: modules/xps/test/ref/lit2/haasch2014_scandates.txt
# Haasch, Breckenfeld, Martin, Surf. Sci. Spectra 21 (2014) — single-crystal rare-earth scandates (110), Kratos Axis Ultra, mono Al Ka.
# Tables copied from journal HTML 2026-11-01. BE referenced to C 1s = 285.0 eV. Background: Tougaard U4 (CasaXPS). Components are empirical envelopes (BE | FWHM); no component areas given.
## 1. PrScO3(110), SSS 21, 131 (doi 10.1116/11.20140906)
Pr 3d5/2|928.0|2.37
Pr 3d5/2|932.8|4.70
Pr 3d3/2|949.2|3.24
Pr 3d3/2|953.5|3.56
Pr 3d3/2|957.4|3.57
Pr 4d5/2|109.6|1.00
Pr 4d5/2|112.8|3.25
Pr 4d5/2|116.4|3.66
Pr 4d3/2|119.9|3.00
Pr 4d3/2|122.6|2.63
Pr 4p3/2|215.3|3.07
Pr 4p3/2|218.8|4.11
## 2. NdScO3(110), SSS 21, 140 (C 1s 285.0)  — note: Nd 3d overlaps the O KLL Auger with Al Ka
Nd 3d5/2|977.8|3.92
Nd 3d5/2|982.4|4.34
Nd 3d3/2|1000.4|3.92
Nd 3d3/2|1005.0|4.34
Nd 4d|121.3|6.00
Nd 4d|125.9|5.60
Nd 4p3/2|226.7|4.28
Nd 4p3/2|230.2|5.00
## 3. GdScO3(110), SSS 21, 149 (C 1s 285.0)
Gd 3d5/2|1186.9|5.34
Gd 3d5/2|1196.6|3.67
Gd 3d3/2|1219.0|5.76
Gd 4d|142.0|3.99
Gd 4d|147.2|3.99
Gd 4p3/2|271.0|5.67
Gd 4f7/2|7.8|1.24
Gd 4f5/2|8.9|1.24
## 4. TbScO3(110), SSS 21, 157 (C 1s 285.0)
Tb 3d5/2|1243.6|7.58
Tb 3d5/2|1247.1|4.15
Tb 3d3/2|1281.1|6.09
Tb 4d|145.7|2.03
Tb 4d|148.4|3.48
Tb 4d|151.3|3.80
Tb 4d|155.0|3.38
## 5. DyScO3(110), SSS 21, 165 (C 1s 285.0)
Dy 3d5/2|1298.2|7.66
Dy 3d3/2|1333.4|4.04
Dy 3d3/2|1338.3|6.96
Dy 4d|153.5|3.33
Dy 4d|156.1|1.65
Dy 4d|157.8|2.84
Dy 4d|161.2|3.52
Dy 4d|164.4|1.85
Dy 4d|170.0|3.93
Dy 4d|178.1|5.80
Dy 4d|183.2|6.12

File: modules/xps/test/ref/lit2/karslioglu2018_ba4d.txt
# Karslıoğlu, Trotochaud, Zegkinoglou, Bluhm, J. Electron Spectrosc. Relat. Phenom. 225 (2018), doi 10.1016/j.elspec.2018.03.008 (open access eScholarship PDF, read 2026-11-01)
# Table 1: BE (eV) / FWHM (eV). BE referenced to the Pt substrate Fermi edge (in situ films, AP-XPS) — absolute values are NOT C 1s-referenced.
BaO|Ba 4d|88.8/91.4|1.6|O 1s 527.8 (1.2)
Ba(OH)2|Ba 4d|90.0/92.6|1.3|O 1s 530.8 (1.3)
BaCO3|Ba 4d|90.1/92.7|1.7|O 1s 531.7 (1.6); C 1s 289.9 (1.3)
Ba(NO3)2|Ba 4d|91.0/93.6|1.4|O 1s 533.6 (1.3); N 1s 407.9 (1.1)
# Ba 4d spin-orbit splitting 2.6 eV in all four. Loss feature: BaO Gaussian doublet FWHM 3.2 eV; Ba(OH)2 ~6.0 eV.
# Schmitz, SSS 8, 190 (2001), BaCO3 powder: Ba 3d5/2 779.4 (FWHM 1.56), C 1s adventitious 284.6, carbonate 289.1 (1.13)

File: modules/xps/test/ref/lit2/sunding2011_la.txt
# Sunding, Hadidi, Diplas, Løvvik, Norby, Gunnæs, J. Electron Spectrosc. Relat. Phenom. 184 (2011) 399–409 (copied from journal HTML 2026-11-01)
# Method (Sect. 2.4.2): each core level = main c4f0 + two charge-transfer satellites c4f1L (bonding, antibonding) [+ plasmon];
#  1 SO area ratio = degeneracy ratio for all peaks; 2 equal FWHM for both SO components of every peak; 3 satellite–main separation same for both SO comps;
#  4 bonding and antibonding satellites equal area; 5 plasmon separation constant per sample; 6 plasmon/component area ratio constant per orbital.
#  Voigt functions, Shirley background. Charge reference: tailored (Au). Uncertainty BE ±0.2 eV.
# Table 3 (BE, eV): La(OH)3 | La2O3
La 3d3/2 c4f0|851.9|851.7
La 3d5/2 c4f0|835.1|834.9
La 4d3/2 c4f0|106.0|105.8
La 4d5/2 c4f0|102.8|102.6
La M45N45N45 (KE)|622.4|623.1
O 1s|531.4 (OH)|530.5 (lattice); 529.2 (b) | 532.4 (b)
# Table 4 (relative positions, eV): La(OH)3 | La2O3
La 3d c4f0 -> c4f1L bonding|3.9|4.9
La 3d bonding -> antibonding|2.0|3.7
La 4d c4f0 -> bonding|3.5|4.1
La 4d bonding -> antibonding|1.6|2.6
photoelectron -> plasmon|12.3|12.5
# Table 5 (relative intensity c4f0 : c4f1L, ±5 %): La(OH)3 | La2O3
La 3d|43:57|10:90
La 4d|71:29|42:58
