Repository: INNO-KAIST/INNO-Analytics

# INNO Analytics

STEM 이미지·EDS 스펙트럼·SI(원소 맵)·격자 FFT·EDS 간섭 검사·Energy Diagram·DRE(속도식 모델)·XPS·Image Analysis(ImageJ 방식) 분석을 브라우저 안에서 하는 단일 HTML 앱. 서버·로그인 없음.

## 폴더 지도
```
INNO Analytics/
├─ INNO Analytics.html      ← 앱 본체(이것 하나로 동작). GitHub Pages 배포 대상
├─ README.md                ← 이 폴더 안내
├─ data/
│   └─ kfactors_NaLnF4.json ← EDS 정량용 k-인자 세트(앱의 ‘k세트 불러오기’로 읽음, 흡수 보정 없이 잰 값)
├─ docs/
│   ├─ 사용 가이드.md
│   └─ HISTORY.md           ← 작업 이력·교훈·문서 색인
├─ modules/                 ← 탭 모듈 원본 (HTML 에 주입됨)
│   ├─ inject_all.py        ← python modules/inject_all.py "INNO Analytics.html" "INNO Analytics.html"
│   ├─ energy_diagram/  dre/  interf/  xps/  image/   (src·data·build·test)
│   ├─ dre_study/           ← DRE 연구 기록(스크립트·결과 tgz·그림)
│   └─ terms_map.py
└─ _drive_backup/           ← Drive 보관용 (RESTORE.md · 백업 만들기.bat)
```

## 쓰는 법 · 고치는 법 · 배포
- 본체(`INNO Analytics.html`)는 **HTML 자체가 원본**이다. 다만 Energy Diagram·DRE·간섭 검사 추천·XPS·Image Analysis 탭은
  `modules/*/src` 가 원본이고 `modules/inject_all.py` 가 HTML 에 표지(`<!-- INNO-ED:BEGIN -->` 등) 사이로 주입한다(멱등).
  모듈을 고쳤다면: `python modules/inject_all.py "INNO Analytics.html" "INNO Analytics.html"`.
- 배포: `python "../INNO Deploy/inno_deploy.py" push analytics` → https://inno-kaist.github.io/INNO-Analytics/

- 사용법: `docs/` 의 가이드 · 작업 이력과 교훈: `docs/HISTORY.md`
- 백업(Google Drive): `_drive_backup/백업 만들기.bat` 실행 → `_drive_backup` 폴더를 Drive 에 올림. 복구는 `_drive_backup/RESTORE.md`.

# XPS reference implementation (Python) — `test/ref/`

An independent Python 3 (numpy 2.x / scipy 1.18) implementation of `../../SPEC.md` v1. I wrote it from the
spec alone and did not read the JS engine (`src/`). Its purpose is adversarial validation: the JS engine and
this code should agree within the tolerances listed below. Where they disagree, either the spec is ambiguous or
one of the two implementations is wrong.

| file | role |
|---|---|
| `xps_ref.py` | library: lineshapes, backgrounds, model/fit, covariance and statistics, TPP-2M, transmission, at%, noise κ |
| `make_fixtures.py` | regenerates `fixtures/*.json` (`python3 make_fixtures.py all`, ~1 min) |
| `validate.py` | self-checks and third-party comparison; writes `fixtures/validation.json` (~3 min) |
| `fixtures/lineshapes.json` | 41 lineshape cases |
| `fixtures/backgrounds.json` | 40 real cases (8 regions × 5 types) + 7 synthetic cases |
| `fixtures/fits.json` | 7 synthetic fits with known truth + 3 real fits (C1s, O1s, Ta4f) |
| `fixtures/quant.json` | TPP-2M values, a TPP-2M literature check, toy at% for 4 T × 3 λ options |
| `fixtures/validation.json` | results of `validate.py` |

All arrays are stored at full double precision. Energies are binding energies (BE) in ascending order, as the
spec requires internally. Real data are taken from `../data/bct600/*.txt` (sorted ascending, treated as CPS with
c = 1). Every fixture contains the sliced `E` and `y` arrays, so the loader and region slicing cannot be a source
of disagreement.

---------------------------------------------------------------------------------------------------------

## 1. Fixture schemas

## 2. Numerical methods (reference side)

* **V** — `scipy.special.wofz`. The limits are handled exactly: wG = 0 gives L and wL = 0 gives G.
* **GLP** — J(m) = (π/√b)·erfcx(√(a/b)), or √(π/a) when m = 0.
* **GLT** — closed form.
  * G⊗e is the ex-Gaussian `(1/2τ)exp(−x²/2s²)erfcx((s/τ−x/s)/√2)`. For z < 0 it is rewritten with
    `erfcx(z)=2e^{z²}−erfcx(−z)` to avoid 0·∞.
  * L⊗e = (1/πτ)·Im[e^{z}E₁(z)] with z = −(x+iγ)/τ.
  * Both are checked against quad (agreement < 1e-12).
* **DS**
  * ds = Re[e^{−iπα/2}(γ−ix)^{α−1}]. The tail lies on the x > 0 side, as the spec requires.
  * The antiderivative is Re[i·e^{−iπα/2}(γ−ix)^α/α], or atan(x/γ) when α = 0. It is used for the region
    integral, so the inner integral is exact.
  * Gaussian convolution: fixtures use adaptive quad (epsrel 1e-12). Fits use a trapezoid on ±10σ with
    h = min(σ,γ)/40, which is exponentially accurate for an analytic integrand (agreement with quad < 1e-12).
* **LA** — N is analytic via `gammaln`. The convolution is done by quad (fixtures) or by a trapezoid with
  h = min(σ,F/2)/60 (fits). These agree to < 2e-9 relative to the maximum. The remaining error comes from the
  2nd-derivative kink at x = 0.
* **Backgrounds** are exactly the discrete operations in the spec.
  * Cumulative trapezoid on the data grid.
  * Shirley starts from B₀ = y_lo. It stops when max|ΔB| < 1e-7(|Δy|+1e-12), or after 200 iterations.
  * smart applies `min(B, ys)` after every update.
  * Tougaard I(E_k) is the trapezoid over E′ ∈ [E_0, E_k]. I(E_hi) is found by `np.interp`.
* **Smoothing (ys)**
  * A local quadratic LSQ fit on the window [i−h, i+h], truncated at the ends of the region.
  * h = max(2, round_half_up(0.25/ΔE)), where ΔE is the median |ΔE| of the region.
* **Fit**

File: modules/xps/test/ref/casa_readings_v2.md
# CasaXPS 2.3.27PR7-6 (demo) readings — 2026-10-28, read from screen (6 sig. digits)
Files (synthetic generators + real): /mnt/user-data/outputs/casaval/*.vms (C1s.vms = BCT600 C1s VAMAS, KE axis, 381 pts, step 0.05, BE 279.08–298.08)

## Region conventions inferred (default region Start 297.13 / End 280.03 BE = channels i0..i1 where E[i0]=280.03, E[i1]=297.13)
- Endpoint values: mean of y over channels (i0+1)±w and (i1−1)±w, w = "Av. Width" (integer channels); line anchored at E[i0+1], E[i1−1].
  Reproduces Casa Max/Min Height exactly for w = 0, 1, 3. Areas within 1e-4 (rule for area integration not pinned: trapz over [i0+1,i1−1] gives 39911.2/39567.5/37047.6 vs Casa 39912.6/39564.8/37049.1).
- Shirley: converged Proctor–Sherwood with EXCLUSIVE rectangle cumulative sum Q_i = Σ_{j<i}(y_j − B_j) (from low-BE side; equivalently inclusive from high-BE side).
  Exact on noise-free Syn2 (Casa 15089.8 / max 10027.7 ; INNO trapz-converged 15039.8 / 9994.5). Real C1s w=1: Casa 40352.1/14462.0/−466.0 vs exclusive-sum 40401.0/14463.2/−464.4 (0.12 %).

## Readings
| file | BG | Av.W | Area | Max H | Min H | fwhm | pos |
|---|---|---|---|---|---|---|---|
| C1s | Shirley | 1 | 40352.1 | 14462.0 | −466.0 | 1.4938 | 284.5106 |
| C1s | Linear | 1 | 39564.8 | 14451.9 | −482.0 | 1.49326 | 284.5094 |
| C1s | Linear | 0 | 39912.6 | 14431.5 | −413.2 | 1.49214 | 284.5095 |
| C1s | Linear | 3 | 37049.1 | 14261.5 | −584.3 | 1.48471 | 284.5095 |
| C1s | U 2 Tougaard (2866,1643,1,0) | 1 | 37823.6 | 14398.8 | −675.5 | 1.49063 | 284.5092 |
| Syn1 (linear ramp+G) | Linear | 1 | 15039.8 | 9994.4 | 0.0 | 1.41375 | 284.9999 |
| Syn1 | Shirley | 1 | 12545.3 | 9868.0 | −380.6 | 1.39992 | 284.9839 |
| Syn2 (Shirley-consistent) | Shirley | 1 | 15089.8 | 10027.7 | 0 | 1.41375 | 284.9999 |
| Syn2 | Linear | 1 | 22199.9 | 10445.0 | −309.5 | 1.46497 | 285.0442 |

## Fits (Linear BG, Marquardt, fit twice)
| synthetic truth (INNO SPEC def) | Casa line shape | Casa area | Casa fwhm | pos | Casa RMS (DoF) |
|---|---|---|---|---|---|
| GLP F=1.2 m=0.3, A=15000, E0=285 (true FWHM 1.15362) | GL(30) | 14999.8 | 1.15343 | 285.0000 | 8.31557 (156) |
| GLS F=1.2 m=0.3, A=15000 | SGL(30) | 15279.4 | 1.17737 | 285.0001 | 882.717 (338) → shape differs |
| LA F=1.0 α(high BE)=1.53 β=2.43 wG=0, A=15000 | LA(1.53,2.43,0) | 14997.0 | 0.580056 | 285.0000 | 15.6509 (338); asym index 0.2275 |
Real C1s, 2 comps default (LA(50)? first run), Linear BG: FWHM 1.75 / 2.40, raw areas 26551.42 / 12837.62, %conc 67.41/32.59.

## V2 round (2026-10-28 evening; default region 297.13/280.03, Linear, Av.W 1, Marquardt ×2)
| file | shape | Area | fwhm | pos | RMS (DoF) |
|---|---|---|---|---|---|
| V2_LA_1_1_F1 | LA(1,1,0) | 14573.8 | 0.974061 | 285.0004 | 864.459 (338) |
| V2_LA_2_2_F1 | LA(2,2,0) | 14995.1 | 0.643126 | 285.0000 | 18.793 (338) |
(Region-only check for LA_2_2: Linear region area 14979.0, fwhm 0.645808, pos 284.9995, min −0.2)
| V2_LA_153_243_F2 | LA(1.53,2.43,0) | 14979.3 | 1.15857 | 284.9999 | 60.9276 (338); asym 0.2275 |
(Region: Linear area 14902.4, fwhm 1.33268, pos 285.0130, max 9011.6, min −0.0)
| V2_SGLh30_F1.2 | SGL(30) | 14888.6 | 1.19223 | 285.0002 | 442.323 (338) |
(Region: area 14235.1, fwhm 1.1982, pos 284.9998, max 10233.2, min −1.1)
| V2_SGLprinted30_F1.2 | SGL(30) | 13038.1 | 1.4036 | 285.0008 | 1404.47 (338) |
(Region: area 13112.6, fwhm 1.36334, pos 285.0000, max 7678.9, min −2.5)
| V2_GL30T2_F1.2 | GL(30)T(2) | 14999.8 | 1.18051 | 285.0000 | 6.80617 (337); asym 0.2138  → MATCH |
(Region: area 15000.0, fwhm 1.34179, pos 285.0448, max 10036.7, min −0.0)
| V2_Voigt_wG0.6_wL0.4 | LA(1,1,m) scan (m fixed; Casa has no free m) | | | | |
|  m=100 | | 15820.8 | 0.787418 | 285.0000 | 2409.41 |
|  m=200 | | 15001.9 | 0.832929 | 285.0000 | 554.538 |
|  m=250 | | 14722.9 | 0.845688 | 285.0001 | 376.266 |
|  m=300 | | 14505.1 | 0.855121 | 285.0001 | 725.425 |
|  m=400 | | 14190.6 | 0.867488 | 285.0001 | 1349.96 |
|  m=600 | | 13824.0 | 0.88082 | 285.0001 | 2092.17 |
|  m=1000 | | 13490.2 | 0.892121 | 285.0001 | 2766.1 |
(Region: area 14333.2, fwhm 0.841937, pos 284.9998, max 13768.5, min −1.0). Best RMS ~376 → Casa LA(1,1,m) does not reproduce a true Voigt (wG0.6,wL0.4) exactly with the fwhm parameter free.
| Shape_GLS30 (truth GLS F1.2 m0.3) | SGL(19.5) | 14771.0 | 1.20112 | 285.0001 | 249.968 (338) |
| C1s | BG "U 3 Tougaard" | Casa auto-fills Cross Section = "0, 551, 436, 3" (B=0) → region values identical to Linear (39564.8 / 14451.9 / −482.0 / fwhm 1.49326); i.e. U3 B is NOT auto-scaled, Tougaard params live in the Cross Section cell (B,C,D,T0) |
Not available in demo UI: Shirley iteration count; spline BG needs interactive knot placement (skipped).

## V2 round 2 (same settings)
| file | shape | Area | fwhm | pos | RMS (DoF) | asym |
|---|---|---|---|---|---|---|
| V2_LA_153_243_F2 | LA(2.43,1.53,0) (tail on wrong side) | 14809.5 | 1.15664 | 285.1730 | 5828.77 (338) | −0.2944 |
| V2_GL30T2_F1.2 | GL(30)T(1) | 15879.2 | 0.925413 | 284.9024 | 5537.1 (337) | 0.4151 |
| V2_GL30T2_F1.2 | GL(0)T(2) | 14909.8 | 1.21258 | 285.0053 | 536.367 (337) | 0.1973 |
| V2_GL30T2_F1.2 | GL(30) | 14731.9 | 1.3348 | 285.0961 | 2161.72 (337) | 0.0000 |
Note: DoF 337 appears for every shape on V2_GL30T2 (also plain GL(30), 3 params) → the 337 is a property of that file/region (one fewer channel), not of the T(k) tail.

Tougaard caveat: editing BG Type to "U 2/U 3 Tougaard" and/or the Cross Section cell (tried "1000,551,436,0" for U3, "2866,1643,1,0" for U2) never changed the region Area/Max/Min from the Linear values (39564.8/14451.9/−482.0) in this session — the region table apparently does not recompute the Tougaard background from typed cells. Therefore "U3 default B=0 ≡ Linear" is NOT established; the round-1 U2 reading (37823.6) was obtained by a route not reproduced here. Treat all Casa Tougaard comparisons as unverified.

File: modules/xps/test/ref/casa_readings_v3.md
# CasaXPS 2.3.27PR7-6 (demo) readings — 2026-10-28, read from screen (6 sig. digits)
Files (synthetic generators + real): /mnt/user-data/outputs/casaval/*.vms (C1s.vms = BCT600 C1s VAMAS, KE axis, 381 pts, step 0.05, BE 279.08–298.08)

## Region conventions inferred (default region Start 297.13 / End 280.03 BE = channels i0..i1 where E[i0]=280.03, E[i1]=297.13)
- Endpoint values: mean of y over channels (i0+1)±w and (i1−1)±w, w = "Av. Width" (integer channels); line anchored at E[i0+1], E[i1−1].
  Reproduces Casa Max/Min Height exactly for w = 0, 1, 3. Areas within 1e-4 (rule for area integration not pinned: trapz over [i0+1,i1−1] gives 39911.2/39567.5/37047.6 vs Casa 39912.6/39564.8/37049.1).
- Shirley: converged Proctor–Sherwood with EXCLUSIVE rectangle cumulative sum Q_i = Σ_{j<i}(y_j − B_j) (from low-BE side; equivalently inclusive from high-BE side).
  Exact on noise-free Syn2 (Casa 15089.8 / max 10027.7 ; INNO trapz-converged 15039.8 / 9994.5). Real C1s w=1: Casa 40352.1/14462.0/−466.0 vs exclusive-sum 40401.0/14463.2/−464.4 (0.12 %).

## Readings
| file | BG | Av.W | Area | Max H | Min H | fwhm | pos |
|---|---|---|---|---|---|---|---|
| C1s | Shirley | 1 | 40352.1 | 14462.0 | −466.0 | 1.4938 | 284.5106 |
| C1s | Linear | 1 | 39564.8 | 14451.9 | −482.0 | 1.49326 | 284.5094 |
| C1s | Linear | 0 | 39912.6 | 14431.5 | −413.2 | 1.49214 | 284.5095 |
| C1s | Linear | 3 | 37049.1 | 14261.5 | −584.3 | 1.48471 | 284.5095 |
| C1s | U 2 Tougaard (2866,1643,1,0) | 1 | 37823.6 | 14398.8 | −675.5 | 1.49063 | 284.5092 |
| Syn1 (linear ramp+G) | Linear | 1 | 15039.8 | 9994.4 | 0.0 | 1.41375 | 284.9999 |
| Syn1 | Shirley | 1 | 12545.3 | 9868.0 | −380.6 | 1.39992 | 284.9839 |
| Syn2 (Shirley-consistent) | Shirley | 1 | 15089.8 | 10027.7 | 0 | 1.41375 | 284.9999 |
| Syn2 | Linear | 1 | 22199.9 | 10445.0 | −309.5 | 1.46497 | 285.0442 |

## Fits (Linear BG, Marquardt, fit twice)
| synthetic truth (INNO SPEC def) | Casa line shape | Casa area | Casa fwhm | pos | Casa RMS (DoF) |
|---|---|---|---|---|---|
| GLP F=1.2 m=0.3, A=15000, E0=285 (true FWHM 1.15362) | GL(30) | 14999.8 | 1.15343 | 285.0000 | 8.31557 (156) |
| GLS F=1.2 m=0.3, A=15000 | SGL(30) | 15279.4 | 1.17737 | 285.0001 | 882.717 (338) → shape differs |
| LA F=1.0 α(high BE)=1.53 β=2.43 wG=0, A=15000 | LA(1.53,2.43,0) | 14997.0 | 0.580056 | 285.0000 | 15.6509 (338); asym index 0.2275 |
Real C1s, 2 comps default (LA(50)? first run), Linear BG: FWHM 1.75 / 2.40, raw areas 26551.42 / 12837.62, %conc 67.41/32.59.

## V2 round (2026-10-28 evening; default region 297.13/280.03, Linear, Av.W 1, Marquardt ×2)
| file | shape | Area | fwhm | pos | RMS (DoF) |
|---|---|---|---|---|---|
| V2_LA_1_1_F1 | LA(1,1,0) | 14573.8 | 0.974061 | 285.0004 | 864.459 (338) |
| V2_LA_2_2_F1 | LA(2,2,0) | 14995.1 | 0.643126 | 285.0000 | 18.793 (338) |
(Region-only check for LA_2_2: Linear region area 14979.0, fwhm 0.645808, pos 284.9995, min −0.2)
| V2_LA_153_243_F2 | LA(1.53,2.43,0) | 14979.3 | 1.15857 | 284.9999 | 60.9276 (338); asym 0.2275 |
(Region: Linear area 14902.4, fwhm 1.33268, pos 285.0130, max 9011.6, min −0.0)
| V2_SGLh30_F1.2 | SGL(30) | 14888.6 | 1.19223 | 285.0002 | 442.323 (338) |
(Region: area 14235.1, fwhm 1.1982, pos 284.9998, max 10233.2, min −1.1)
| V2_SGLprinted30_F1.2 | SGL(30) | 13038.1 | 1.4036 | 285.0008 | 1404.47 (338) |
(Region: area 13112.6, fwhm 1.36334, pos 285.0000, max 7678.9, min −2.5)
| V2_GL30T2_F1.2 | GL(30)T(2) | 14999.8 | 1.18051 | 285.0000 | 6.80617 (337); asym 0.2138  → MATCH |
(Region: area 15000.0, fwhm 1.34179, pos 285.0448, max 10036.7, min −0.0)
| V2_Voigt_wG0.6_wL0.4 | LA(1,1,m) scan (m fixed; Casa has no free m) | | | | |
|  m=100 | | 15820.8 | 0.787418 | 285.0000 | 2409.41 |
|  m=200 | | 15001.9 | 0.832929 | 285.0000 | 554.538 |
|  m=250 | | 14722.9 | 0.845688 | 285.0001 | 376.266 |
|  m=300 | | 14505.1 | 0.855121 | 285.0001 | 725.425 |
|  m=400 | | 14190.6 | 0.867488 | 285.0001 | 1349.96 |
|  m=600 | | 13824.0 | 0.88082 | 285.0001 | 2092.17 |
|  m=1000 | | 13490.2 | 0.892121 | 285.0001 | 2766.1 |
(Region: area 14333.2, fwhm 0.841937, pos 284.9998, max 13768.5, min −1.0). Best RMS ~376 → Casa LA(1,1,m) does not reproduce a true Voigt (wG0.6,wL0.4) exactly with the fwhm parameter free.
| Shape_GLS30 (truth GLS F1.2 m0.3) | SGL(19.5) | 14771.0 | 1.20112 | 285.0001 | 249.968 (338) |
| C1s | BG "U 3 Tougaard" | Casa auto-fills Cross Section = "0, 551, 436, 3" (B=0) → region values identical to Linear (39564.8 / 14451.9 / −482.0 / fwhm 1.49326); i.e. U3 B is NOT auto-scaled, Tougaard params live in the Cross Section cell (B,C,D,T0) |
Not available in demo UI: Shirley iteration count; spline BG needs interactive knot placement (skipped).

## Round 3 (2026-10-29, reinstalled demo; Linear, Av.W 1, Marquardt ×3). Synthetic files generated by INNO casaToComp(...,{fwhm}) → /tmp/k3/K_truth.json
| file (INNO truth) | Casa shape | Area | fwhm | pos | RMS (DoF) | asym |
|---|---|---|---|---|---|---|
| K_GL30n100_F1_2 (GL(30,100), F 1.2) | GL(30,100) | 14999.5 | 1.19986 | 285.0000 | 2.77937 (151) | 0 |
| K_SGL30n100_F1_2 (SGL(30,100), F 1.2) | SGL(30,100) | 14896.6 | 1.19441 | 285.0001 | 359.721 (338) | −0.0000 |
| K_TLA12_3_0_F1 (TLA(1.2,3,0), F 1) | TLA(1.2,3,0) [syntax accepted] | 14898.2 | 0.911717 | 285.0004 | 290.636 (338) | 0.1524 |
| K_TLA12_3_100_F1 (TLA(1.2,3,100), F 1) | TLA(1.2,3,100) | 14946.4 | 0.9551 | 285.0003 | 180.058 (338) | 0.0817 |
| K_DS01_100_F1 (INNO DS α0.1 n100, area-in-window 15000) | DS(0.1,100) | 20811.2 | 0.907537 | 285.0523 | 1570.19 (338) | 0.1178 |
| K_ST17_LA11200_F1 (ST(1.7)LA(1,1,200), F 1) | ST(1.7)LA(1,1,200) | 14908.6 | 0.951278 | 285.0988 | 322.28 (338) | 0.0071 |
| K_LA2_3_0_F1 (LA(2,3,0), F 1) | LA(2,3,0) | 14996.9 | 0.892084 | 285.0000 | 22.9486 (338) | 0.1936 |
| K_LA1_1_250_F1 (LA(1,1,250), F 1) | LA(1,1,250) | 14878.1 | 0.994132 | 285.0001 | 417.314 (338) | 0.0000 |

## Round 4 (2026-10-29 14:30; same settings; files from make_casaval3 round-2 cases, truth /tmp/k3/K2_truth.json → copy test/data/casaval/K2_truth.json)
| file (INNO truth) | Casa shape | Area | fwhm | pos | RMS (DoF) | asym |
|---|---|---|---|---|---|---|
| K_DS0_100_F1 (DS(0,100)) | DS(0,100) | 15180.3 | 0.986552 | 285.0002 | 693.123 (338) | −0.0000 |
| K_DS02_100_F1 (DS(0.2,100)) | DS(0.2,100) | 27119.4 | 0.795054 | 285.0927 | 2522.3 (338) | 0.2550 |
| K_DS01_0_F1 (DS(0.1,0)) | DS(0.1,0) | 21288.6 | 0.868703 | 285.0689 | 1649.87 (338) | 0.1603 |
| K_ST17_LA110_F1 (ST(1.7)LA(1,1,0)) | ST(1.7)LA(1,1,0) | 14734.8 | 0.891263 | 285.0737 | 596.667 (338) | 0.1529 |
| K_ST3_LA11200_F1 (ST(3)LA(1,1,200)) | ST(3)LA(1,1,200) | 14928.0 | 0.911423 | 285.1231 | 279.251 (338) | 0.0440 |
| K_ST17_GL30_F1_2 (ST(1.7)GL(30), F 1.2) | ST(1.7)GL(30) | 14998.0 | 1.11634 | 285.1485 | 37.373 (161) | −0.0131 |
| K_LA243_153_0_F1 (LA(2.43,1.53,0)) | LA(2.43,1.53,0) | 14904.2 | 0.866617 | 285.0002 | 320.787 (338) | −0.2944 |
| K_LA2_3_30_F1 (LA(2,3,30)) | LA(2,3,30) | 14996.5 | 0.930135 | 285.0000 | 19.4075 (338) | 0.1296 |
| K_DS01_100_F1 with region Start 290.03 / End 280.03 (window 280.03–290.03) | DS(0.1,100) | 19946.5 | 0.876718 | 285.0489 | 2202.23 (197) | 0.1178 |
(same file default window, round 3: 20811.2 / 0.907537 / 285.0523 / 1570.19)

## Round 5 (R5' fallback; files K3_truth.json)
| file (INNO truth) | Casa shape | Area | fwhm | pos | RMS (DoF) | asym |
|---|---|---|---|---|---|---|
| K_ST1_GL0_F1_2 (ST(1)GL(0), F 1.2) | ST(1)GL(0) | 14998.2 | 1.16736 | 285.1241 | 28.8428 (144) | −0.0560 |
| K_ST17_GL0_F1_2 (ST(1.7)GL(0), F 1.2) | ST(1.7)GL(0) | 14999.1 | 1.1715 | 285.1595 | 41.0479 (148) | −0.0483 |
| K_ST3_GL0_F1_2 (ST(3)GL(0), F 1.2) | ST(3)GL(0) | 15000.0 | 1.18428 | 285.2315 | 50.1108 (153) | −0.0256 |
| K_ST10_GL0_F1_2 (ST(10)GL(0), F 1.2) | ST(10)GL(0) | 15002.9 | 1.1855 | 285.2791 | 41.3143 (161) | 0.0226 |
| K_ST17_GL30_F0_6 (ST(1.7)GL(30), F 0.6) | ST(1.7)GL(30) | 14999.0 | 0.59604 | 285.0793 | 49.9146 (86) | −0.0131 |
| K_ST17_GL30_F2_4 (ST(1.7)GL(30), F 2.4) | ST(1.7)GL(30) | 14995.5 | 2.38363 | 285.3171 | 26.4777 (337) | −0.0131 |
| K_DS03_0_F1 (DS(0.3,0)) | DS(0.3,0) | 37178.9 | 0.814936 | 284.9485 | 3185.66 (338) | 0.4834 |

## Round 6 (ST(μ)GL(0) μ scan, F 1.2; truth K4_truth.json)
| file | Casa shape | Area | fwhm | pos | RMS (DoF) | asym |
|---|---|---|---|---|---|---|
| K_ST13_GL0_F1_2 | ST(1.3)GL(0) | 14998.5 | 1.16827 | 285.1573 | 34.8693 (146) | −0.0543 |
| K_ST2_GL0_F1_2 | ST(2)GL(0) | 14999.5 | 1.17442 | 285.1935 | 44.0331 (149) | −0.0429 |
| K_ST25_GL0_F1_2 | ST(2.5)GL(0) | 14999.8 | 1.17948 | 285.1960 | 48.4436 (151) | −0.0339 |
| K_ST4_GL0_F1_2 | ST(4)GL(0) | 15001.7 | 1.19204 | 285.2351 | 50.5211 (155) | −0.0121 |
| K_ST6_GL0_F1_2 | ST(6)GL(0) | 15002.6 | 1.19598 | 285.2742 | 48.7939 (158) | 0.0053 |

File: modules/xps/test/ref/lit_audit.md
# XPS module: audit of literature-derived values (read-only, 2026-10-31)

Scope: `src/xps_lib.js` (generated from `data/` by `build/build_lib.py`), `xps_core.js`, `xps_guide.js`, `xps_io.js`, `xps_arxps.js`, `xps_proc.js`, `xps_ui.js` (defaults only), `SPEC*.md`.
No source file was changed. "Line" means an approximate line number. In the Src column, P = primary source cited, S = secondary or derived (vendor table, digitisation, SI, arXiv, citation of a citation), N = no source cited.
Impact: H = changes at% or the chemical-state assignment directly; M = changes constraints, defaults or areas in some workflows; L = display, hint or identification only.
Bibliographic details marked "?" are not certain and must be confirmed. No DOI is given unless it already appears in the code (marked "code") or I am confident of it.

## 1. Inventory

| # | Item: what and where | N values | Source as cited now | Src | Impact | Primary reference(s) to check |
|---|---|---|---|---|---|---|
| 1 | **Core-level BE library**. `xps_lib.js` `L.core[el].lv`, built from `data/core_xdb_table_1_1.json`. Used for display, as the fallback ΔE in `doubletInfo` and as the survey ID position when `idpos` has no entry (`xps_core.js` `elementLines` ~1319). Reference level is the elemental solid (gases at vacuum level, flagged `vac`). | 92 elements, 1170 levels. Booklet footnote marks: `*` 327, `†` 299, `*b` 36, `†a` 11, `*a` 3, `*ab` 3, unmarked about 491 | X-ray Data Booklet Table 1-1 (G.P. Williams, LBNL), transcribed with WebFetch and cross-checked against xraydb 4.5.8 | S (compilation) | M | Unmarked values: J.A. Bearden, A.F. Burr, *Rev. Mod. Phys.* **39**, 125 (1967). `*`: M. Cardona, L. Ley (eds.), *Photoemission in Solids I*, Springer (1978), Table 2. `†`: J.C. Fuggle, N. Mårtensson, *J. Electron Spectrosc. Relat. Phenom.* **21**, 275 (1980). Known booklet inversions (Na 2p, Co 3p) are flagged `soWarn`. |
| 2 | **ID positions (`idpos`)**. `L.idpos`. Avantage element-table peak positions. Used first for survey identification, and **preferred over the Booklet for spin–orbit ΔE** (`doubletInfo` ~1387). Many values are rounded to the integer eV (e.g. Ce 3d5/2 882, Ce 3d3/2 900; Ta 4f 25). | 730 | Avantage element table, as digitised in KherveFitting (commit 8b2fdb9). 6 values are flagged `id_far_from_booklet` | S (vendor) | M–H | No journal primary. Compare against Fuggle & Mårtensson 1980, NIST SRD 20 v5, and the Avantage software itself. |
| 3 | **Spin–orbit splitting ΔE** (`doubletInfo`, `xps_core.js` ~1415; `dEConstraint`). **Updated v1.9.5 / 2026-11:** Booklet first when the Booklet ΔE ≥ 2 eV (or Avantage missing); for ΔE < 2 eV the Avantage difference is used (Booklet's 0.1 eV rounding is a large relative error there), **except** when the two sources differ by > 0.5 eV: then Booklet, flagged `unreliable: ["sources"]` (only case: **Ni 3p** Avantage 4.0 vs Booklet 1.8). Flags (2026-11 audit): `"trend"` = both sources agree but disagree with the Z trend — **Rb 3d** 1.0/1.0 vs Kr 1.2 (Booklet) → Sr 1.8; the window's upper limit is widened to the linear interpolation of the neighbours' Booklet values + 0.1 (→ 0.7–1.6 eV), no new value invented. `"erratic"` = **4p and 5p of Xe–Tb** (Z 54–65; Xe 4p 1.2, Cs 11.1, Ba 13.4, La 9.8, Gd 15, Tb 38.3 eV): `suggestModel` treats them as an envelope (no doublet), like a multiplet level (4p: super-Coster–Kronig 4p⁻¹ → 4d⁻²4f decay, no clean doublet). Window ±max(0.3, 5 %, spread + 0.1) eV (trend-widened upward where flagged). Fit check offers the same ΔE as "literature value" (`xps_guide.js`). | 357 doublets. Before v1.9.5: 186 from Avantage, 171 from Booklet; **78 differ by ≥ 0.3 eV between the two sources** (e.g. Ge 2p 26.5 vs 31.1, As 2p 39.2 vs 35.5, Xe 3d 15 vs 12.6, Ni 3p 4.0 vs 1.8, Gd 4p 31 vs 15, Cl 2p 1.6 vs 2.0, Cr 2p 9.36 vs 9.7, Ce 3d 18.0 vs 18.6); with Booklet-first ≥ 2 eV, Ce 3d → 18.6, Xe 3d → 12.6 etc. **Open:** La 4d library ΔE = 2.8 (Booklet 105.3 − 102.5) while the La 4d recipe (v1.9.7) uses 3.0–3.4 and Sunding 2011 gives 106.0 − 102.8 = 3.2 eV — not changed without a primary source for the elemental value (see §4). | Derived from #1 and #2 | S | **H** (fit constraint; one-click "fix at literature Δ") | Fuggle & Mårtensson 1980; Bearden & Burr 1967; NIST SRD 20; Moulder et al. 1992. Check the flagged rows (Ni 3p, Rb 3d, Xe–Tb 4p/5p, La 4d) first. |
| 4 | **Doublet area ratio** `ORB_RR` (`xps_core.js` ~1372): p 1/2, d 2/3, f 3/4. **Fixed** in `suggestModel` and in the Ce recipe (`r: 2/3`). | 3 | (2j+1) statistical rule (SPEC §1.9, §9) | N (textbook) | **H** when fixed | Non-statistical ratios: compare with the Scofield subshell ratios (e.g. Ce 3d3/2/3d5/2 = 21.12/30.5 = 0.692 in the module's own table; 3d-metal 2p ratios with Coster–Kronig effects). Scofield 1976 is the check. |
| 5 | `DOUBLET_RESOLVE` = 1.2 eV (~1399) and the 0.3 eV / 5 % ΔE window | 3 | Internal synthetic test only (Rb 3d example) | N | M | Not from the literature; decide whether it needs a citation. |
| 6 | **Scofield cross sections** `L.scofield.al` / `.mg` (C 1s = 1). Used for at% (`quantify`; the default library), survey weights and default row choice. **Updated v1.9.5 / 2026-11:** the published tables are the full transcription of the paper (`test/ref/scofield1976_transcription.json`, Al 1066 + Mg 1030 printed subshells, Z = 1–96); doublet totals (Al 397, Mg 387) = sum of the printed subshells (one subshell when only one is printed, e.g. Al Tm 3d5/2: 3d3/2 at 1515 eV is above 1487 eV). `build/build_lib.py` now reads the transcription and reproduces the committed `src/xps_lib.js` byte for byte (`test/test_robust_lib.js`). | Al 1463, Mg 1417 keys. The old KherveFitting table is still read and checked by the build (263 spot checks, 31 filled, 1 corrected, 347 totals re-derived: `meta` lists describe that table) but is not published. **One open conflict:** Mg Au 4s — transcription 1.45, earlier spot check (`data/scofield_paper_spotcheck.json`) 1.115; v1.9.5 kept 1.45 (paper re-read); re-check the printed page. | Scofield, JESRP 8, 129 (1976), doi:10.1016/0368-2048(76)80015-1 (code); transcribed from the journal PDF | P | **H** | J.H. Scofield, *J. Electron Spectrosc. Relat. Phenom.* **8**, 129–137 (1976); LLNL report UCRL-51326 (1973). Remaining check: the Mg Au 4s row. |
| 7 | **ALTHERMO1 RSF** `L.althermo1` (optional library in the UI ~1490). Differs from Scofield by −26 to +49 % (Ce 3d 61.45 vs 51.62). | 837 | Thermo Avantage library, as digitised in KherveFitting | S (vendor) | H when selected | No journal primary. Check against the Avantage installation or Thermo documentation. |
| 8 | **Photoelectron asymmetry parameter β / angular correction** | **0 (not implemented)** | none | N | M | R.F. Reilman, A. Msezane, S.T. Manson, *J. Electron Spectrosc. Relat. Phenom.* **8**, 389 (1976); J.J. Yeh, I. Lindau, *At. Data Nucl. Data Tables* **32**, 1 (1985); M.B. Trzhaskovskaya et al., *At. Data Nucl. Data Tables* **77**, 97 (2001). Matters only if the instrument's source–analyser angle is not 54.7° (K-Alpha geometry: confirm ?). |
| 9 | **TPP-2M IMFP** `tpp2m` (`xps_core.js` ~1181): 28.8, −0.10, 0.944, 0.069, 0.191, 1.97, 0.91, 53.4, 20.8. The default material {ρ 5, Nv 24, M 150, Eg 3} (`xps_ui.js` ~35) is a placeholder. Also used by ARXPS/Series depth (`xps_ui.js` ~2049, ~2228). | 9 constants + 4 placeholder values | **No citation in code or SPEC** | N | M | S. Tanuma, C.J. Powell, D.R. Penn, *Surf. Interface Anal.* **21**, 165 (1994) (TPP-2M). Compare also *Surf. Interface Anal.* **43**, 689 (2011) (paper IX). The constants match the 1994 form as far as I recall, but confirm them against the paper. |
| 10 | **Default IMFP/ECF = KE^0.6** (`imfpValue` ~1187; `xps_ui.js` ~35 `n:0.6`). This is the **default** quantification. | 1 | "Avantage ECF convention" (SPEC §13b) | N / S (vendor) | **H** (default at%) | Avantage manual (vendor). For the physics: M.P. Seah, W.A. Dench, *Surf. Interface Anal.* **1**, 2 (1979) (∝E^0.5); Tanuma et al. 1994/2011 (≈E^0.75–0.8 over 200–1500 eV). |
| 11 | **Transmission function**. `tfValue` (~1172): `power` (PE/KE)^x with default x = 1; `thermo` ln-polynomial (the form is a guess, per SPEC §4 and `xps_io.js` ~220); `avantage` log10 form (from the manual); VGD prop 415 sets "TF removed". Coefficients come from the file. | 4 models; x = 1 default | SPEC §4: Avantage manual; the thermo form is unverified. SPEC reports up to 9.76 at% error from double correction | S (vendor) / N | **H** | Thermo Avantage manual, "Transmission Function" (vendor). Background: M.P. Seah, *Surf. Interface Anal.* **20**, 243 (1993) ? (spectrometer transmission). Settle the form by comparing at% with Avantage, as the SPEC already says. |
| 12 | **Seah–Dench attenuation length** (`xps_arxps.js` ~18–27): 538, 0.41 / 2170, 0.72 / 49, 0.11 | 6 | Seah & Dench, SIA 1, 2 (1979) | P | M (ARXPS thickness only) | Seah, Dench, *Surf. Interface Anal.* **1**, 2 (1979). |
| 13 | **EAL = IMFP·(1 − 0.735ω)** (`xps_arxps.js` ~31) | 1 | "Jablonski & Powell; NIST SRD 82 user guide eq. E.3" | S | L–M | A. Jablonski, C.J. Powell, *Surf. Sci. Rep.* **47**, 33 (2002) ? (check the equation number); NIST SRD 82 documentation. |
| 14 | Hill overlayer equation, Cumpson thickogram, MaxEnt, Hofmann MRI (`xps_arxps.js` ~36–143, `xps_multi.js` ~474) | formulas only, no tabulated values | Primary sources cited | P | L–M | Hill et al., *Chem. Phys. Lett.* **44**, 225 (1976); P.J. Cumpson, *Surf. Interface Anal.* **29**, 403 (2000); S. Hofmann, *Surf. Interface Anal.* **21**, 673 (1994). |
| 15 | **Tougaard cross sections** (`bgTougaard` ~301; `xps_ui.js` ~923, ~960, `xps_core.js` ~1559): U2 C = 1643 eV² (B is set by scaling); U3 default C = 551, D = 436; T0 threshold | 3 (+T0) | Only Fairley 2023 SI Eq. 9 (CasaXPS) is cited. **Tougaard is not cited** | S / N | M (area when Tougaard is chosen) | S. Tougaard, *Surf. Interface Anal.* **11**, 453 (1988) (U2, B = 2866, C = 1643); S. Tougaard, *Surf. Interface Anal.* **25**, 137 (1997) (U3 universality classes; check which class 551/436 belongs to ?). |
| 16 | **Auger KE table** `L.auger` (survey ID and the Auger-window default; no α′ table) | 218 | Avantage table via KherveFitting. Spot-checked against NIST SRD 20 / ASTM E2108 (18 checks; Sn M4NN −8.2, In M4NN −6.8, Mg KLL −4.3, F KLL −2.6 eV off) | S | L–M | NIST SRD 20 v5 (Naumkin, Kraut-Vass, Gaarenstroom, Powell); M.P. Seah, I.S. Gilmore, G. Beamson, *Surf. Interface Anal.* **26**, 642 (1998) (ASTM E2108). |
| 17 | **Wagner / Auger-parameter reference data** | **0 (deliberately not shipped)**: `xps_ui.js` ~1573, SPEC §10 | none | n/a | n/a | (C.D. Wagner et al., *Surf. Interface Anal.* **3**, 211 (1981) ? and NIST SRD 20 if you ever add a table.) |
| 18 | **Chemical-state reference tables for identify / suggestModel** | **0**. `identify` works per element (idpos + Scofield weights + Auger). `suggestModel` uses only #3, #4 and #19. The only chemical-state table is the Ce 3d recipe (#21) | n/a | n/a | n/a | none |
| 19 | **multipletInfo** (`xps_core.js` ~1379–1386): `MULT_TM` Ti–Cu (8) × {3s, 3p}; `MULT_RE` Ce–Yb (13) × {4s, 4p, 4d, 5s, 5p}; closed-shell exceptions Ti⁴⁺, Cu⁺/Cu⁰, Yb²⁺, and "Ce⁴⁺ 4f¹L". Switches off doublets and widens F (start 2, range 0.3–8 eV) | 81 element–orbital flags + 4 exception notes | **No citation** (stated as a physics rule) | N | M | C.S. Fadley, D.A. Shirley, *Phys. Rev. A* **2**, 1109 (1970) (3s multiplet splitting); R.P. Gupta, S.K. Sen, *Phys. Rev. B* **10**, 71 (1974) / **12**, 15 (1975); A. Kotani, Y. Toyozawa, *J. Phys. Soc. Jpn.* **37**, 912 (1974) ? (Ce 4f¹L). |
| 20 | **complexInfo** (`xps_guide.js` ~37–45): `SAT_TM2P` Cr, Mn, Fe, Co, Ni, Cu 2p; `SAT_RE3D` Ce, Pr, Nd 3d. Info/R9 hint only. **La 3d is not listed** although it has strong satellites | 9 flags | none | N | L | M.C. Biesinger et al., *Appl. Surf. Sci.* **257**, 2717 (2011) (TM 2p); Burroughs et al. 1976 (La and Ce 3d satellites). |
| 21 | **Ce 3d recipe** `RECIPES[0]` (`xps_guide.js` ~50–76; SPEC §17.3). Exact values are in §2 below | about 45 (25 line values + ΔE 3 + r + m 3 + beTol + align + window 2 + 2 derived-value definitions, plus the u‴ claims and test shares) | Burroughs 1976, Romeo 1993, Bêche 2008 cited but **not opened**; Morgan 2023, Isaacs 2023, Maslakov 2018 opened; widths and state shares from an ACS SI table; Bêche-type positions via arXiv:2010.07939 | mixed P/S | **H** (Ce³⁺ fraction = chemical state) | See §3, items 1–8. |
| 22 | **Fit-check thresholds** `GUIDE_TH` (`xps_guide.js` ~15–31). Text in the hints claims literature backing: "charge-reference error is ±0.2–0.3 eV" (~182) and "**The recipe range is the literature span**" (~176). But the recipe width ranges Flo/Fhi are **not** in any cited table: only the width starts come from the ACS SI | 16 thresholds + 2 claims | The thresholds are internal (synthetic tests). The two claims have no source | N | L–M | Charge reference: G. Greczynski, L. Hultman, *Prog. Mater. Sci.* **107**, 100591 (2020); D.R. Baer et al., *J. Vac. Sci. Technol. A* **38**, 031204 (2020) ?. Either remove the "literature span" wording or source it. |
| 23 | **Charge-reference defaults** C 1s 284.8 (default), 285.0, Au 4f7/2 84.0 (`xps_ui.js` ~60, ~795, ~811). The Ce recipe positions are referenced to 284.8 | 3 | "Thermo/Avantage convention" | N | **H** (all corrected BE; recipe alignment) | Greczynski & Hultman 2020; ISO 19318; M.P. Seah, *Surf. Interface Anal.* **31**, 721 (2001) (ISO 15472 BE scale: Au 4f7/2 83.96 ?). |
| 24 | **Photon energies**: Al Kα 1486.6 (core/io defaults ~80, ~290; `identify`), 1486.68 (VGD/xls ~208, ~525); Mg Kα 1253.6; ±3 eV source window (SPEC §9) | 4 | none; **two different Al values** in use | N | L | Al Kα1,2 energy: J. Schweppe et al., *J. Electron Spectrosc. Relat. Phenom.* **67**, 463 (1994) ?; Seah 2001 (above). |
| 25 | **Line-shape definitions and constants**: Olivero–Longbothum 0.5346 / 0.2166 (`avantageVoigt` ~555; display FWHM) | 2 | Cited by name only | S | L | J.J. Olivero, R.L. Longbothum, *J. Quant. Spectrosc. Radiat. Transfer* **17**, 233 (1977). |
| 26 | LA(m) → LA(1, 1, 1401 − 14.01 m) (~2004) | 2 | Fairley et al. 2023 SI Eq. 6; doi:10.1116/6.0002196 (code) | P (SI) | M (Casa model import) | N. Fairley et al., *J. Vac. Sci. Technol. A* **41**, 013203 (2023), SI. (SPEC also writes "41(1)": same paper.) |
| 27 | CasaXPS-matching constants: `CASA_LA_RHO` = 1/144.87 (~82), DS area window ±600·wL (`CASA_DS_T` ~1941), ST lag F/80, SGL↔GLS conversion (~1933, a hypothesis) | 4 | Measured on CasaXPS 2.3.27 (SPEC_casa_v2–v4), not literature | N (empirical) | M (area/FWHM compatibility) | CasaXPS Cookbook 2026 pp. 19, 65–68; CasaXPS Manual 2.3.15 rev 1.3 pp. 55, 301 (vendor). |
| 28 | Cookbook 2026 shapes TLA, GL(m,n), SGL(m,n), T/PHI tails, TP, ST/SB, DS(α,n,l) (`xps_core.js` ~415–555; SPEC_shapes2) | formulas | CasaXPS Cookbook 2026 pp. 65–68 | S (vendor doc) | M | Vendor document. DS itself: S. Doniach, M. Šunjić, *J. Phys. C* **3**, 285 (1970) (**not cited**); B. Moeini et al., *Surf. Interface Anal.* **54**, 67 (2022) (DS–Shirley). |
| 29 | Avantage GL product / Sum / Voigt M = fL/(fL+fG) (assumed) / tail function AGT (`aglRaw` ~407) | formulas, 1 assumption | Avantage manual; Sherwood (Briggs & Seah App. 3); Ansell et al. 1979 | S | M | P.M.A. Sherwood, App. 3 in D. Briggs, M.P. Seah (eds.), *Practical Surface Analysis* (Wiley, 1983/1990); R.O. Ansell et al., *J. Electroanal. Chem.* **98**, 79 (1979). |
| 30 | SPEC §1.6 comment: Ni metal LA(1.1, 2.2) template | 2 (comment, not data) | Biesinger 2011 | P | L | Biesinger et al. 2011 (above). |
| 31 | Doublet width factor q = 1 default, applied only to the Lorentzian width (Coster–Kronig rule) | rule | none | N | L | (Coster–Kronig broadening of 2p1/2: e.g. Fuggle & Alvarado, *Phys. Rev. A* **22**, 1615 (1980) ?) |
| 32 | Math and physical constants (not literature data): median χ²₁ 0.4549, Weideman N = 32, k_B (CODATA 2018), Nelder–Mead coefficients, survey-score constants, `EXCLUDE_DEFAULT` | — | cited where relevant | P / N | L | Nothing to fetch. |

Totals: 32 items. About 4 630 tabulated library values (1170 BE + 730 idpos + 869 + 802 Scofield + 837 ALTHERMO1 + 218 Auger). About 180 further hard-coded literature-type numbers or flags (Ce recipe ~45, multiplet/complex flags 90, TPP-2M 9, Seah–Dench 6, Tougaard 3, branching ratios 3, OL 2, charge references 3, photon energies 4, thresholds 16). Two items (asymmetry β, Wagner α′) have no data at all.

## 2. Ce 3d recipe values as they stand in the code (`xps_guide.js` `RECIPES[0]`)

Window 875–925 eV (charge-corrected, C 1s C–C = 284.8). Background: in-fit Shirley + slope (`active`, n = 5). Shape GLS, m start 0.3, range 0–1, shared.
ΔE (v→u) start **18.5**, free in **18.1–18.9**, shared by all pairs. u/v area **r = 2/3**, fixed. Equal widths (q = 1, fixed). BE tolerance ±**0.6** eV. Alignment search ±**3** eV in 0.05 eV steps.

| key | name | state | BE start | F start | F range |
|---|---|---|---|---|---|
| v0 | v0/u0 | Ce³⁺ | 880.5 | 2.4 | 1.2–3.5 |
| v | v/u | Ce⁴⁺ | 882.4 | 2.3 | 1.2–3.5 |
| v1 | v′/u′ | Ce³⁺ | 885.0 | 3.1 | 1.5–4.5 |
| v2 | v″/u″ | Ce⁴⁺ | 888.9 | 5.0 | 2.5–6.5 |
| v3 | v‴/u‴ | Ce⁴⁺ | 898.2 | 2.3 | 1.2–3.5 |

- Implied u lines (BE + 18.5): u0 899.0, u 900.9, u′ 903.5, u″ 907.4, **u‴ 916.7**.
- Options: CeO₂ only = v, v″, v‴ (6 lines); Ce³⁺ only = v0, v′ (4); Mixed = 10 lines.
- Derived: Ce³⁺ fraction = (v0 + u0 + v′ + u′) / all 10. u‴ fraction = A(v‴ pair)·r/(1 + r) / all.
- u‴ claims: "u‴ (≈ 916.7 eV) has no Ce³⁺ counterpart" and is an internal charge reference (attributed to Isaacs 2023). SPEC says "pure CeO₂ u‴ ≈ 12–14 %", attributed to Shyu 1988 and Romeo 1993: **marked unverified in SPEC**. The verified figure is from the ACS SI only: u‴ = 11.8 % of the Ce⁴⁺ area, 9.2 % of the total, in a 78 % Ce⁴⁺ film.
- Literature columns that SPEC claims for the positions (v0, v, v′, v″, v‴, u‴):
  - Morgan 2023: 880.7, 882.5, 885.6, 889.2, 898.3, 917.0
  - "Bêche-type" (via arXiv:2010.07939): 880.6, 882.4, 884.5, 888.8, 898.2, 916.7
  - ACS SI jp1007279 Table SI-1: 880.2, 882.2, 884.7, 888.7, 898.1, 916.4
  - ΔE sources: Morgan CeO₂ 18.6–18.7 and Ce₂O₃ 18.3–18.5; Maslakov 18.3 and 18.6; ACS SI 18.3–18.5.
- Synthetic-test state shares (`test/test_guide.js` ~163, from the ACS SI): Ce⁴⁺ v 0.296, v″ 0.405, v‴ 0.299; Ce³⁺ v0 0.288, v′ 0.712.
- Conflicts and weak points:
  - The general `doubletInfo` gives Ce 3d ΔE = **18.0** (rounded Avantage positions 882/900), while the recipe uses 18.5 and the Booklet 18.6. A non-recipe Ce 3d fit gets "Fix Δ at 18.00 eV" from Fit check.
  - SPEC states that Morgan's v′/u′ label = this module's v0/u0. Check this label mapping in the original paper.
  - The width ranges (Flo/Fhi) have no cited source, yet the UI calls them "the literature span".

## 3. Papers to fetch (priority = impact × weakness of current sourcing)

1. **J.H. Scofield**, *J. Electron Spectrosc. Relat. Phenom.* **8**, 129 (1976), doi:10.1016/0368-2048(76)80015-1. Check the ~600 unchecked values, at least every line you quantify.
2. **P. Burroughs, A. Hamnett, A.F. Orchard, G. Thornton**, *J. Chem. Soc. Dalton Trans.* **1976**, 1686. Source of the v/u labels and the Ce³⁺/Ce⁴⁺ assignment; cited but never opened.
3. **A. Romeo et al.** (Bak, El Fallah, Le Normand, Hilaire ?), *Surf. Interface Anal.* **20**, 508 (1993). Positions and the u‴ ≈ 13–14 % claim; unverified.
4. **E. Bêche, P. Charvin, D. Perarnau, S. Abanades, G. Flamant**, *Surf. Interface Anal.* **40**, 264 (2008). Positions are currently taken from a citing arXiv paper only.
5. **The J. Phys. Chem. C paper behind SI file jp1007279** (2010 ?, authors ?; the DOI is probably 10.1021/jp1007279, inferred from the file name, so verify). Source of the width starts and state shares; only the SI was read.
6. **D.J. Morgan**, *Surf. Interface Anal.* **55** (2023), doi:10.1002/sia.7254 (code), pages ?. Positions, ΔE and the v′ ↔ v0 label mapping.
7. **P.J. Shyu et al.** (Otto, Watkins, Graham, Belitz, Gandhi ?), *J. Catal.* **114**, 23 (1988). Origin of the u‴ ≈ 13–14 % CeO₂ figure.
8. **E. Paparazzo**, *Mater. Res. Bull.* **46**, 323 (2011). The caveat that 10-line fits overestimate Ce³⁺; known only through Morgan's citation.
9. **J.C. Fuggle, N. Mårtensson**, *J. Electron Spectrosc. Relat. Phenom.* **21**, 275 (1980). BE (`†`) and the spin–orbit ΔE conflicts (item #3: 78 pairs).
10. **J.A. Bearden, A.F. Burr**, *Rev. Mod. Phys.* **39**, 125 (1967). The ~491 unmarked BE values and the ΔE fallback for 171 doublets.
11. **S. Tanuma, C.J. Powell, D.R. Penn**, *Surf. Interface Anal.* **21**, 165 (1994) (+ **43**, 689 (2011)). TPP-2M constants, which are uncited, and the basis for the KE^0.6 default.
12. **M.P. Seah, W.A. Dench**, *Surf. Interface Anal.* **1**, 2 (1979). The default ECF exponent's physical basis and the ARXPS constants.
13. **G. Greczynski, L. Hultman**, *Prog. Mater. Sci.* **107**, 100591 (2020). Validity of C 1s 284.8 (the reference for all recipe BE) and the "±0.2–0.3 eV" claim.
14. **R.F. Reilman, A. Msezane, S.T. Manson**, *J. Electron Spectrosc. Relat. Phenom.* **8**, 389 (1976) (or Yeh & Lindau 1985). Decide whether the missing β correction matters for your geometry.
15. **S. Tougaard**, *Surf. Interface Anal.* **11**, 453 (1988) and **25**, 137 (1997). U2/U3 constants (1643; 551/436), not cited for Tougaard.
16. **N. Fairley et al.**, *J. Vac. Sci. Technol. A* **41**, 013203 (2023) + SI, doi:10.1116/6.0002196 (code). LA(m) mapping and T0.
17. **M.C. Biesinger et al.**, *Appl. Surf. Sci.* **257**, 2717 (2011). Complex-region lists; the source for any future Ni/Co/Fe 2p recipe.
18. **J.J. Olivero, R.L. Longbothum**, *JQSRT* **17**, 233 (1977); **S. Doniach, M. Šunjić**, *J. Phys. C* **3**, 285 (1970). Low impact; citations only.

## 4. 2026-11 robustness audit — library items (no library value changed)

- **La 4d ΔE**: library (Booklet N4−N5 = 105.3 − 102.5) = 2.8 eV; La 4d recipe (`xps_guide.js`, v1.9.7) uses 3.0–3.4 eV from Sunding et al. 2011 (106.0 − 102.8 = 3.2 eV, La₂O₃). The difference may be chemical (oxide vs element) or Booklet rounding; the library value stays until a primary elemental measurement is checked (Fuggle & Mårtensson 1980 `†` column is the first place to look).
- **Rb 3d ΔE** = 1.0 in both sources vs trend Kr 1.2 → Sr 1.8 (Booklet): window widened to 0.7–1.6 eV, flagged `trend`. Primary check: Fuggle & Mårtensson 1980.
- **Ni 3p ΔE**: Avantage 4.0 vs Booklet 1.8 — now Booklet, flagged `sources` (Ni 3p is a multiplet level anyway; `suggestModel` builds no doublet).
- **Xe–Tb 4p / 5p**: flagged `erratic`; no doublet imposed.
- **Yb 4d/4p/5p**: `multipletInfo` keeps them as multiplet (Yb³⁺ 4f¹³ is the common state) and adds `valenceDependent` (Yb²⁺ 4f¹⁴ alone would be a plain doublet).

Non-journal documents to obtain: the Thermo Avantage manual (TF form, ECF, the ALTHERMO1 table) and the CasaXPS Cookbook 2026 / Manual 2.3.15. Items #7, #10, #11 and #27 depend on them.
